Repository: mahmoudasfour6/sim

# Unified Linux Multi-Physics & Semiconductor Simulation Workspace

## Directory Structure
- `01_materials_dft_md/` -> Atomistic DFT & Molecular Dynamics (`Quantum ESPRESSO`, `GPAW`, `LAMMPS`, `ASE`, `Pymatgen`)
- `02_process_radiation/` -> Semiconductor Process, Ion Implantation & Radiation (`Geant4`, `OpenMC`, `ViennaPS`, `PySRIM`, `Charon` SEE/TID decks)
- `03_tcad_devices/` -> Device & Circuit TCAD (`Sandia Charon`, `DEVSIM`, `Sandia Dakota`, `Ngspice`)
- `04_fem_multiphysics/` -> Electro-Thermal & Waveguide FEM (`FEniCSx`, `scikit-fem`, `Femwell`, `PyVista`)
- `05_quantum_iii_v/` -> Quantum Transport & III-V Quantum Wells (`Kwant`, `QuTiP`, `Solcore`, `nextnanopy`, `NanoTCAD-NEGF`)
- `06_photonics_spl/` -> Photonic Inverse Design & Layout (`PyMeep`, `GDSFactory`, `KLayout`, `Ceviche`, `GRCWA`)
- `sim_data/` -> Shared Physics Libraries (`potentials/` Tersoff-ZBL, `pseudopotentials/` QE UPF, `openmc_data/`)
- `pipeline/run_multiscale_pipeline.py` -> Cross-Environment Multi-Scale Orchestrator (`materials` -> `process_rad` -> `tcad` -> `fem`)

File: simws/materials/data/al2o3.yaml
# Amorphous Al2O3 gate/passivation dielectric (ALD). Values for oxide stacks on Si and SiC.
name: al2o3
reference_temperature: {value: 300, unit: K}
parameters:
  eps_r:     {value: 9.0,  unit: dimensionless, ref: "Robertson, Eur. Phys. J. Appl. Phys. 28, 265 (2004), Table 1; also J. Vac. Sci. Technol. B 18, 1785 (2000). Checked here only against a secondary tabulation (Liao, Practical Electron Microscopy and Database, 2006, table 2076)", status: provisional}
  Eg:        {value: 8.8,  unit: eV,            ref: "Robertson (2004), Table 1 (as above)", status: provisional}
  cbo_on_si: {value: 2.8,  unit: eV,            ref: "conduction-band offset to Si, Robertson (2004), Table 1 (as above); ALD films vary +-0.3 eV with process", status: provisional}
profiles: {}

File: simws/materials/data/gaas.yaml
name: gaas
reference_temperature: {value: 300, unit: K}
parameters:
  eps_r:         {value: 12.9,   unit: dimensionless, ref: "Sze & Ng (2007), App. G", status: verified}
  Eg:            {value: 1.424,  unit: eV,            ref: "Sze & Ng (2007), App. G", status: verified}
  n_i:           {value: 2.1e6,  unit: cm**-3,        ref: "Sze & Ng (2007), App. G", status: provisional}
  m_e:           {value: 0.067,  unit: dimensionless, ref: "Vurgaftman, Meyer & Ram-Mohan, JAP 89, 5815 (2001)", status: verified}
  m_hh:          {value: 0.51,   unit: dimensionless, ref: "Vurgaftman et al. (2001), [001] heavy hole", status: provisional}
  mu_n:          {value: 8500,   unit: cm**2/V/s,     ref: "Sze & Ng (2007)", status: verified}
  mu_p:          {value: 400,    unit: cm**2/V/s,     ref: "Sze & Ng (2007)", status: verified}
  density:       {value: 5.317,  unit: g/cm**3,       ref: "Sze & Ng (2007)", status: verified}
  thermal_k:     {value: 0.55,   unit: W/cm/K,        ref: "Sze & Ng (2007)", status: verified}
  pair_energy:   {value: 4.2,    unit: eV,            ref: "Klein (1968)", status: provisional}
profiles: {}

File: simws/materials/data/hfo2.yaml
# HfO2 high-k gate dielectric. Values for oxide stacks on Si.
name: hfo2
reference_temperature: {value: 300, unit: K}
parameters:
  eps_r:     {value: 25.0, unit: dimensionless, ref: "Robertson, Eur. Phys. J. Appl. Phys. 28, 265 (2004), Table 1; also J. Vac. Sci. Technol. B 18, 1785 (2000). Checked here only against a secondary tabulation (Liao, Practical Electron Microscopy and Database, 2006, table 2076); monoclinic films are nearer 16-20", status: provisional}
  Eg:        {value: 5.8,  unit: eV,            ref: "Robertson (2004), Table 1 (as above)", status: provisional}
  cbo_on_si: {value: 1.4,  unit: eV,            ref: "conduction-band offset to Si, Robertson (2004), Table 1 (as above)", status: provisional}
profiles: {}

File: simws/materials/data/interfaces.yaml
# Interface properties as distributions, not single numbers: the literature spread is the honest input until a
# measured value for your process replaces it (status: provisional for every entry). Distributions:
#   loguniform {low, high}   uniform in log10 between the bounds (order-of-magnitude knowledge)
#   normal     {mean, sigma}
#   uniform    {low, high}
# Sampled by simws.materials.laws.sample_interface(name, key, n, seed).
version: 1
interfaces:
  Si/SiO2:
    Dit_midgap:
      distribution: loguniform
      low: 1.0e9
      high: 1.0e11
      unit: 1/cm**2/eV
      ref: "thermal oxide after forming-gas anneal ~1e10; unannealed or irradiated up to ~1e11+. Typical-range statement (Sze & Ng 2007, ch. 4; Fleetwood, IEEE TNS 60, 1706 (2013)); process dependent"
      status: provisional
    Qf:
      distribution: loguniform
      low: 1.0e10
      high: 1.0e11
      unit: 1/cm**2
      ref: "fixed oxide charge, (100) thermal oxide, typical range (Sze & Ng 2007, ch. 4); process dependent"
      status: provisional
  4H-SiC/SiO2:
    Dit_near_Ec:
      distribution: loguniform
      low: 1.0e11
      high: 1.0e13
      unit: 1/cm**2/eV
      ref: "near-conduction-band interface states; ~1e13 as-oxidised, ~1e11-1e12 after NO/N2O anneal. Range statement, check against your process (reviews: Kimoto & Cooper, Fundamentals of SiC Technology, Wiley 2014, ch. 6)"
      status: provisional
  Ni/4H-SiC:
    phi_B_n:
      distribution: uniform
      low: 1.3
      high: 1.7
      unit: eV
      ref: "Schottky barrier height of Ni on n-type 4H-SiC (Si face), I-V/C-V spread across reports; inhomogeneous barriers (Kimoto & Cooper 2014, ch. 7)"
      status: provisional

File: simws/materials/data/sic_4h.yaml
# 4H-SiC at 300 K. Anisotropic quantities are given perpendicular to the c-axis unless noted.
# Most entries are typical literature values (status: provisional) -- confirm against the device-specific
# calibration source before publishing.
name: sic_4h
reference_temperature: {value: 300, unit: K}
parameters:
  eps_r:         {value: 9.66,   unit: dimensionless, ref: "perpendicular to c; Patrick & Choyke, PRB 2, 2255 (1970), as tabulated in arXiv:2410.06798", status: verified}
  eps_r_par:     {value: 10.03,  unit: dimensionless, ref: "parallel to c; Patrick & Choyke (1970), as above", status: verified}
  Eg:            {value: 3.26,   unit: eV,            ref: "Ioffe NSM archive", status: provisional}
  n_i:           {value: 5.0e-9, unit: cm**-3,        ref: "Ioffe NSM archive (order of magnitude)", status: provisional}
  mu_n:          {value: 950,    unit: cm**2/V/s,     ref: "mu_max, perpendicular to c; Ayalew, PhD thesis, TU Wien (2004), Table 3.5", status: verified}
  mu_p:          {value: 125,    unit: cm**2/V/s,     ref: "mu_max; Ayalew, PhD thesis, TU Wien (2004), Table 3.5", status: verified}
  v_sat:         {value: 2.2e7,  unit: cm/s,          ref: "Ioffe NSM archive", status: provisional}
  density:       {value: 3.21,   unit: g/cm**3,       ref: "Ioffe NSM archive", status: provisional}
  thermal_k:     {value: 3.7,    unit: W/cm/K,        ref: "Ioffe NSM archive (3.3-4.9 depending on doping/orientation)", status: provisional}
  heat_capacity: {value: 0.69,   unit: J/g/K,         ref: "Ioffe NSM archive", status: provisional}
  pair_energy:   {value: 7.8,    unit: eV,            ref: "literature range 7.6-8.4 eV for 4H-SiC", status: provisional}
  # --- band structure (simws.tcad.sic)
  varshni_Eg0:   {value: 3.265,  unit: eV,     ref: "exciton gap at 4 K; Ayalew, PhD thesis, TU Wien (2004), Table 3.2 (Patrick 1965)", status: verified}
  varshni_alpha: {value: 3.3e-2, unit: eV/K,   ref: "Ayalew, PhD thesis, TU Wien (2004), Table 3.2 (6H absorption data, assumed for 4H)", status: verified}
  varshni_beta:  {value: 1.0e5,  unit: K,      ref: "Ayalew, PhD thesis, TU Wien (2004), Table 3.2", status: verified}
  exciton_binding: {value: 0.020, unit: eV,    ref: "indirect gap = exciton gap + ~20 meV; Ayalew, PhD thesis, TU Wien (2004), Sec. 3.2.1", status: provisional}
  m_dos_n:       {value: 0.39,   unit: dimensionless, ref: "electron DOS mass per valley, M_c = 3; Ayalew, PhD thesis, TU Wien (2004), Table 3.3", status: verified}
  valleys_n:     {value: 3,      unit: dimensionless, ref: "Ayalew, PhD thesis, TU Wien (2004), Table 3.3", status: verified}
  m_dos_p:       {value: 0.82,   unit: dimensionless, ref: "Ayalew, PhD thesis, TU Wien (2004), Table 3.3", status: verified}
  # --- incomplete ionization (Ayalew, PhD thesis, TU Wien (2004), Sec. 3.6, Table 3.9)
  ion_N_h:       {value: 0.050,  unit: eV, ref: "N donor, hexagonal site (50 +- 5 meV); Ayalew, PhD thesis, TU Wien (2004), Table 3.9", status: verified}
  ion_N_k:       {value: 0.090,  unit: eV, ref: "N donor, cubic site (90 +- 5 meV); Ayalew, PhD thesis, TU Wien (2004), Table 3.9", status: verified}
  ion_Al:        {value: 0.200,  unit: eV, ref: "Al acceptor (tabulated 220 +- 20 meV, 200 meV used in the thesis); falls with doping (Troffer 1997)", status: provisional}
  g_D:           {value: 2,      unit: dimensionless, ref: "donor degeneracy factor; Ayalew, PhD thesis, TU Wien (2004), Sec. 3.6", status: verified}
  g_A:           {value: 4,      unit: dimensionless, ref: "acceptor degeneracy factor; Ayalew, PhD thesis, TU Wien (2004), Sec. 3.6", status: verified}
  # --- doping-dependent mobility, Caughey-Thomas, perpendicular to c (Ayalew, PhD thesis, TU Wien (2004), Table 3.5)
  ct_mumin_n:    {value: 40.0,   unit: cm**2/V/s, ref: "Ayalew, PhD thesis, TU Wien (2004), Table 3.5", status: verified}
  ct_Nref_n:     {value: 1.94e17, unit: cm**-3,   ref: "Ayalew, PhD thesis, TU Wien (2004), Table 3.5", status: verified}
  ct_alpha_n:    {value: 0.61,   unit: dimensionless, ref: "Ayalew, PhD thesis, TU Wien (2004), Table 3.5", status: verified}
  ct_Tmax_n:     {value: -2.40,  unit: dimensionless, ref: "mu_max ~ (T/300)^gamma; Ayalew, PhD thesis, TU Wien (2004), Table 3.5", status: verified}
  ct_Tmin_n:     {value: -0.5,   unit: dimensionless, ref: "mu_min ~ (T/300)^beta; Ayalew, PhD thesis, TU Wien (2004), Table 3.5", status: verified}
  ct_mumin_p:    {value: 15.9,   unit: cm**2/V/s, ref: "Ayalew, PhD thesis, TU Wien (2004), Table 3.5", status: verified}
  ct_Nref_p:     {value: 1.76e19, unit: cm**-3,   ref: "Ayalew, PhD thesis, TU Wien (2004), Table 3.5", status: verified}
  ct_alpha_p:    {value: 0.34,   unit: dimensionless, ref: "Ayalew, PhD thesis, TU Wien (2004), Table 3.5", status: verified}
  ct_Tmax_p:     {value: -2.15,  unit: dimensionless, ref: "Ayalew, PhD thesis, TU Wien (2004), Table 3.5", status: verified}
  ct_Tmin_p:     {value: -0.5,   unit: dimensionless, ref: "Ayalew, PhD thesis, TU Wien (2004), Table 3.5", status: verified}
  aniso_n:       {value: 1.2,    unit: dimensionless, ref: "mu_n,par / mu_n,perp (holes isotropic); Schaffer et al., as reported in Ayalew, PhD thesis, TU Wien (2004), Eqs. 3.80-3.81", status: verified}
  # --- impact ionization, Chynoweth a exp(-b/E), Hatakeyama et al., APL 85, 1380 (2004), Table I
  ii_a_n_par:    {value: 1.76e8, unit: 1/cm, ref: "electrons along <0001>; Hatakeyama et al. (2004), Table I", status: verified}
  ii_b_n_par:    {value: 3.30e7, unit: V/cm, ref: "Hatakeyama et al. (2004), Table I", status: verified}
  ii_a_p_par:    {value: 3.41e8, unit: 1/cm, ref: "holes along <0001>; Hatakeyama et al. (2004), Table I", status: verified}
  ii_b_p_par:    {value: 2.50e7, unit: V/cm, ref: "Hatakeyama et al. (2004), Table I", status: verified}
  ii_a_n_perp:   {value: 2.10e7, unit: 1/cm, ref: "electrons along <11-20>; Hatakeyama et al. (2004), Table I", status: verified}
  ii_b_n_perp:   {value: 1.70e7, unit: V/cm, ref: "Hatakeyama et al. (2004), Table I", status: verified}
  ii_a_p_perp:   {value: 2.96e7, unit: 1/cm, ref: "holes along <11-20>; Hatakeyama et al. (2004), Table I", status: verified}
  ii_b_p_perp:   {value: 1.60e7, unit: V/cm, ref: "Hatakeyama et al. (2004), Table I", status: verified}
profiles: {}

File: simws/materials/data/sige.yaml
# Si(1-x)Ge(x) alloy: composition laws used by simws.materials.sige to build band offsets relative to silicon.
# Coefficients, not a fixed composition: x is set per device (a constant or a profile, e.g. a graded HBT base).
# "strained" = pseudomorphic on Si(001) (HBT base, buried pMOS channel); "relaxed" = bulk alloy.
name: sige
reference_temperature: {value: 300, unit: K}
parameters:
  # --- strained SiGe on Si(001)
  strained_dEg_per_x:   {value: 0.75,  unit: eV, ref: "band-gap reduction 7.5 meV per % Ge; Zareba et al., Solid-State Electron. (2001), as used in J. Telecom. Inf. Technol. 3/2007 (Eq. 2)", status: verified}
  strained_dEc_max:     {value: 0.0,   unit: eV, ref: "conduction-band offset 0 < dEc < 40 meV for x < 0.8 (Penn et al. 1999, via Ioffe NSM); taken as 0: the gap change sits in the valence band", status: provisional}
  dos_gamma_k:          {value: 5.0,   unit: dimensionless, ref: "(NcNv)_SiGe/(NcNv)_Si = exp(-sqrt(k x)), x >= 0.01; Zareba et al. (2001), as above (Eq. 3)", status: verified}
  dos_Nc_ratio:         {value: 0.6667, unit: dimensionless, ref: "Nc_SiGe = (2/3) Nc_Si (strain-split conduction valleys); Sokolic & Amon, ESSDERC 1996, as above", status: verified}
  # --- relaxed (bulk) SiGe, x < 0.85
  relaxed_Eg_a:         {value: 1.12,  unit: eV, ref: "Eg = a + b x + c x^2, Delta-minimum, x < 0.85, 300 K; Ioffe NSM SiGe band structure", status: verified}
  relaxed_Eg_b:         {value: -0.41, unit: eV, ref: "as above", status: verified}
  relaxed_Eg_c:         {value: 0.008, unit: eV, ref: "as above", status: verified}
  relaxed_dEv_a:        {value: 0.47,  unit: eV, ref: "chemical valence offset dEv = (a + b x) x on Si; Rieger & Vogl, PRB 48, 14276 (1993), via Ioffe NSM", status: verified}
  relaxed_dEv_b:        {value: -0.06, unit: eV, ref: "as above", status: verified}
  # --- other properties
  eps_Ge:               {value: 16.2,  unit: dimensionless, ref: "Ge static permittivity, Sze & Ng (2007); SiGe by linear interpolation from Si", status: provisional}
  mu_n_factor:          {value: 1.0,   unit: dimensionless, ref: "electron mobility ratio SiGe/Si in the base (alloy scattering vs strain); Decoutere et al. 1995 give D_n,rel(x): calibrate", status: provisional}
  mu_p_factor:          {value: 1.0,   unit: dimensionless, ref: "hole mobility ratio SiGe/Si (strain enhancement in-plane, alloy scattering): calibrate", status: provisional}
profiles: {}

File: simws/materials/data/silicon.yaml
# Silicon material parameters at the reference temperature (300 K).
# Every entry: value, unit (pint syntax), ref, status (verified = checked against the cited source,
# provisional = typical literature value, re-check before publication).
name: silicon
reference_temperature: {value: 300, unit: K}
parameters:
  eps_r:            {value: 11.7,     unit: dimensionless, ref: "Sze & Ng, Physics of Semiconductor Devices, 3rd ed. (2007), App. G", status: verified}
  Eg:               {value: 1.12,     unit: eV,            ref: "Sze & Ng (2007), App. G", status: verified}
  n_i:              {value: 9.65e9,   unit: cm**-3,        ref: "Altermatt et al., J. Appl. Phys. 93, 1598 (2003)", status: verified}
  varshni_Eg0:      {value: 1.170,    unit: eV,            ref: "Thurmond, J. Electrochem. Soc. 122, 1133 (1975); Palankovski thesis (TU Wien 2000) Table 3.8 gives 1.1695", status: verified}
  varshni_alpha:    {value: 4.73e-4,  unit: eV/K,          ref: "Thurmond (1975); Palankovski (2000) Table 3.8", status: verified}
  varshni_beta:     {value: 636,      unit: K,             ref: "Thurmond (1975); Palankovski (2000) Table 3.8", status: verified}
  mu_n:             {value: 1414,     unit: cm**2/V/s,     ref: "Masetti et al., IEEE TED 30, 764 (1983), lattice-limited mu_max", status: verified}
  mu_p:             {value: 470.5,    unit: cm**2/V/s,     ref: "Masetti et al. (1983)", status: verified}
  mu_n_T_exponent:  {value: 2.5,      unit: dimensionless, ref: "mu ~ (T/300)^-zeta; Palankovski, PhD thesis, TU Wien (2000), as tabulated in the nextnano Si database", status: verified}
  mu_p_T_exponent:  {value: 2.2,      unit: dimensionless, ref: "Palankovski, PhD thesis, TU Wien (2000), as tabulated in the nextnano Si database", status: verified}
  v_sat:            {value: 1.0e7,    unit: cm/s,          ref: "Sze & Ng (2007)", status: verified}
  m_l:              {value: 0.916,    unit: dimensionless, ref: "Sze & Ng (2007), conduction-band longitudinal mass (m0)", status: verified}
  m_t:              {value: 0.19,     unit: dimensionless, ref: "Sze & Ng (2007), conduction-band transverse mass (m0)", status: verified}
  density:          {value: 2.329,    unit: g/cm**3,       ref: "Sze & Ng (2007)", status: verified}
  thermal_k:        {value: 1.48,     unit: W/cm/K,        ref: "Glassbrenner & Slack, Phys. Rev. 134, A1058 (1964)", status: verified}
  thermal_k_T_exponent: {value: 1.3,  unit: dimensionless, ref: "power-law fit k ~ (300/T)^a to Glassbrenner & Slack, 300-600 K", status: provisional}
  heat_capacity:    {value: 0.703,    unit: J/g/K,         ref: "Sze & Ng (2007)", status: verified}
  pair_energy:      {value: 3.6,      unit: eV,            ref: "mean energy per e-h pair; Klein, J. Appl. Phys. 39, 2029 (1968)", status: verified}
  ct_beta_n:        {value: 2.0,      unit: dimensionless, ref: "Caughey & Thomas, Proc. IEEE 55, 2192 (1967)", status: verified}
  ct_beta_p:        {value: 1.0,      unit: dimensionless, ref: "Caughey & Thomas (1967)", status: verified}
  ii_a_n:           {value: 7.03e5,   unit: 1/cm,          ref: "Van Overstraeten & De Man, Solid-State Electron. 13, 583 (1970)", status: verified}
  ii_b_n:           {value: 1.231e6,  unit: V/cm,          ref: "Van Overstraeten & De Man (1970)", status: verified}
  ii_a_p_low:       {value: 1.582e6,  unit: 1/cm,          ref: "Van Overstraeten & De Man (1970), E < E0", status: verified}
  ii_b_p_low:       {value: 2.036e6,  unit: V/cm,          ref: "Van Overstraeten & De Man (1970), E < E0", status: verified}
  ii_a_p_high:      {value: 6.71e5,   unit: 1/cm,          ref: "Van Overstraeten & De Man (1970), E > E0", status: verified}
  ii_b_p_high:      {value: 1.693e6,  unit: V/cm,          ref: "Van Overstraeten & De Man (1970), E > E0", status: verified}
  ii_E0:            {value: 4.0e5,    unit: V/cm,          ref: "Van Overstraeten & De Man (1970), hole-coefficient switch field", status: verified}
  # --- doping-dependent mobility, Masetti et al., IEEE TED 30, 764 (1983) (As-doped values for electrons,
  #     B-doped for holes); mu_max = mu_n / mu_p above
  masetti_n_mumin1: {value: 52.2,   unit: cm**2/V/s, ref: "Masetti et al., IEEE TED 30, 764 (1983), Table I (As)", status: verified}
  masetti_n_mumin2: {value: 52.2,   unit: cm**2/V/s, ref: "Masetti et al. (1983), Table I (As)", status: verified}
  masetti_n_mu1:    {value: 43.4,   unit: cm**2/V/s, ref: "Masetti et al. (1983), Table I (As)", status: verified}
  masetti_n_Pc:     {value: 0.0,    unit: cm**-3,    ref: "Masetti et al. (1983), Table I (As)", status: verified}
  masetti_n_Cr:     {value: 9.68e16, unit: cm**-3,   ref: "Masetti et al. (1983), Table I (As)", status: verified}
  masetti_n_Cs:     {value: 3.43e20, unit: cm**-3,   ref: "Masetti et al. (1983), Table I (As)", status: verified}
  masetti_n_alpha:  {value: 0.68,   unit: dimensionless, ref: "Masetti et al. (1983), Table I (As)", status: verified}
  masetti_n_beta:   {value: 2.0,    unit: dimensionless, ref: "Masetti et al. (1983), Table I (As)", status: verified}
  masetti_p_mumin1: {value: 44.9,   unit: cm**2/V/s, ref: "Masetti et al. (1983), Table I (B)", status: verified}
  masetti_p_mumin2: {value: 0.0,    unit: cm**2/V/s, ref: "Masetti et al. (1983), Table I (B)", status: verified}
  masetti_p_mu1:    {value: 29.0,   unit: cm**2/V/s, ref: "Masetti et al. (1983), Table I (B)", status: verified}
  masetti_p_Pc:     {value: 9.23e16, unit: cm**-3,   ref: "Masetti et al. (1983), Table I (B)", status: verified}
  masetti_p_Cr:     {value: 2.23e17, unit: cm**-3,   ref: "Masetti et al. (1983), Table I (B)", status: verified}
  masetti_p_Cs:     {value: 6.10e20, unit: cm**-3,   ref: "Masetti et al. (1983), Table I (B)", status: verified}
  masetti_p_alpha:  {value: 0.719,  unit: dimensionless, ref: "Masetti et al. (1983), Table I (B)", status: verified}
  masetti_p_beta:   {value: 2.0,    unit: dimensionless, ref: "Masetti et al. (1983), Table I (B)", status: verified}
  # --- doping-dependent SRH lifetime (Scharfetter form tau = tau_max / (1 + (N/N_ref)^gamma))
  srh_tau_max_n:    {value: 1.0e-5, unit: s,  ref: "Fossum & Lee, Solid-State Electron. 25, 741 (1982), doi:10.1016/0038-1101(82)90203-9; process dependent: calibrate", status: verified}
  srh_tau_max_p:    {value: 3.0e-6, unit: s,  ref: "Sentaurus default; sources disagree (Fossum & Lee-based sets use up to 4e-4 s): calibrate before use", status: provisional}
  srh_N_ref:        {value: 1.0e16, unit: cm**-3, ref: "Fossum & Lee (1982), electrons", status: verified}
  srh_gamma:        {value: 1.0,    unit: dimensionless, ref: "Fossum & Lee (1982): tau = tau0 / (1 + N/Nref)", status: verified}
  srh_T_exponent:   {value: -1.5,   unit: dimensionless, ref: "tau ~ (300/T)^1.5 as used with Fossum & Lee in Allpix2 / Sentaurus; no single primary measurement", status: provisional}
  # --- Auger recombination, Dziewior & Schmid, Appl. Phys. Lett. 31, 346 (1977)
  auger_Cn:         {value: 2.8e-31, unit: cm**6/s, ref: "Dziewior & Schmid, Appl. Phys. Lett. 31, 346 (1977)", status: verified}
  auger_Cp:         {value: 9.9e-32, unit: cm**6/s, ref: "Dziewior & Schmid (1977)", status: verified}
  # --- band-gap narrowing, Slotboom form with Klaassen's revised parameters
  bgn_E0:           {value: 6.92e-3, unit: eV,     ref: "Klaassen, Slotboom & de Graaff, Solid-State Electron. 35, 125 (1992)", status: verified}
  bgn_N_ref:        {value: 1.3e17,  unit: cm**-3, ref: "Klaassen, Slotboom & de Graaff (1992)", status: verified}
  bgn_C:            {value: 0.5,     unit: dimensionless, ref: "Klaassen, Slotboom & de Graaff (1992)", status: verified}
  # --- saturation velocity vs temperature, v_sat = v300 (300/T)^a
  vsat_n_300:       {value: 1.07e7, unit: cm/s, ref: "Canali et al., IEEE TED 22, 1045 (1975)", status: provisional}
  vsat_p_300:       {value: 8.37e6, unit: cm/s, ref: "Canali et al. (1975)", status: provisional}
  vsat_n_T_exponent: {value: 0.87,  unit: dimensionless, ref: "Canali et al. (1975)", status: provisional}
  vsat_p_T_exponent: {value: 0.52,  unit: dimensionless, ref: "Canali et al. (1975)", status: provisional}
  # --- impact-ionization temperature factor gamma = tanh(hw/2kT0)/tanh(hw/2kT)
  ii_hbar_omega:    {value: 0.063,  unit: eV, ref: "Van Overstraeten & De Man (1970), optical-phonon energy", status: verified}
  # --- cryogenic core (simws 0.9a): incomplete ionization, Altermatt et al. model
  #     E_dop = E_dop0 / (1 + (N/N_ref)^c); b = 1 / (1 + (N/N_b)^d); N+/N = 1 - b n / (n + g n1), n1 = Nc exp(-E_dop/kT)
  ii_P_E0:     {value: 45.5e-3,  unit: eV,     ref: "Altermatt, Schenk, Heiser & Green, SISPAD 2006, Table I (Si:P); J. Appl. Phys. 100, 113714 (2006)", status: verified}
  ii_P_Nref:   {value: 2.2e18,   unit: cm**-3, ref: "Altermatt et al., SISPAD 2006, Table I", status: verified}
  ii_P_c:      {value: 2.0,      unit: dimensionless, ref: "Altermatt et al., SISPAD 2006, Table I", status: verified}
  ii_P_Nb:     {value: 6.0e18,   unit: cm**-3, ref: "Altermatt et al., SISPAD 2006, Table I", status: verified}
  ii_P_d:      {value: 2.3,      unit: dimensionless, ref: "Altermatt et al., SISPAD 2006, Table I", status: verified}
  ii_P_g:      {value: 0.5,      unit: dimensionless, ref: "Altermatt et al., SISPAD 2006, Table I (g = 1/2, i.e. donor degeneracy 2)", status: verified}
  ii_As_E0:    {value: 53.7e-3,  unit: eV,     ref: "Altermatt et al., SISPAD 2006, Table I (Si:As); J. Appl. Phys. 100, 113715 (2006)", status: verified}
  ii_As_Nref:  {value: 3.0e18,   unit: cm**-3, ref: "Altermatt et al., SISPAD 2006, Table I", status: verified}
  ii_As_c:     {value: 1.5,      unit: dimensionless, ref: "Altermatt et al., SISPAD 2006, Table I", status: verified}
  ii_As_Nb:    {value: 9.0e18,   unit: cm**-3, ref: "Altermatt et al., SISPAD 2006, Table I", status: verified}
  ii_As_d:     {value: 1.8,      unit: dimensionless, ref: "Altermatt et al., SISPAD 2006, Table I", status: verified}
  ii_As_g:     {value: 0.5,      unit: dimensionless, ref: "Altermatt et al., SISPAD 2006, Table I", status: verified}
  ii_B_E0:     {value: 44.39e-3, unit: eV,     ref: "Altermatt et al., SISPAD 2006, Table I (Si:B); J. Appl. Phys. 100, 113715 (2006)", status: verified}
  ii_B_Nref:   {value: 1.3e18,   unit: cm**-3, ref: "Altermatt et al., SISPAD 2006, Table I", status: verified}
  ii_B_c:      {value: 1.4,      unit: dimensionless, ref: "Altermatt et al., SISPAD 2006, Table I", status: verified}
  ii_B_Nb:     {value: 4.5e18,   unit: cm**-3, ref: "Altermatt et al., SISPAD 2006, Table I", status: verified}
  ii_B_d:      {value: 2.4,      unit: dimensionless, ref: "Altermatt et al., SISPAD 2006, Table I", status: verified}
  ii_B_g:      {value: 0.25,     unit: dimensionless, ref: "Altermatt et al., SISPAD 2006, Table I (g = 1/4, i.e. acceptor degeneracy 4)", status: verified}
  cryo_Nc_300: {value: 2.86e19,  unit: cm**-3, ref: "Green, J. Appl. Phys. 67, 2944 (1990), as commonly quoted; not checked against the paper here", status: provisional}
  cryo_Nv_300: {value: 3.10e19,  unit: cm**-3, ref: "Green, J. Appl. Phys. 67, 2944 (1990), as commonly quoted; not checked against the paper here", status: provisional}
  # --- Klaassen unified mobility (Philips), Klaassen, Solid-State Electron. 35, 953 and 961 (1992), Table 1;
  #     values as tabulated in Charon's Material_Properties (Sandia); used when Physics(mobility="klaassen")
  kl_n_As_mumax: {value: 1417,   unit: cm**2/V/s, ref: "Klaassen (1992), Table 1 (As)", status: verified}
  kl_n_As_mumin: {value: 52.2,   unit: cm**2/V/s, ref: "Klaassen (1992), Table 1 (As)", status: verified}
  kl_n_As_theta: {value: 2.285,  unit: dimensionless, ref: "Klaassen (1992), Table 1", status: verified}
  kl_n_As_Nref:  {value: 9.68e16, unit: cm**-3,  ref: "Klaassen (1992), Table 1 (As)", status: verified}
  kl_n_As_alpha: {value: 0.68,   unit: dimensionless, ref: "Klaassen (1992), Table 1 (As)", status: verified}
  kl_n_P_mumax:  {value: 1414,   unit: cm**2/V/s, ref: "Klaassen (1992), Table 1 (P)", status: verified}
  kl_n_P_mumin:  {value: 68.5,   unit: cm**2/V/s, ref: "Klaassen (1992), Table 1 (P)", status: verified}
  kl_n_P_theta:  {value: 2.285,  unit: dimensionless, ref: "Klaassen (1992), Table 1", status: verified}
  kl_n_P_Nref:   {value: 9.2e16, unit: cm**-3,  ref: "Klaassen (1992), Table 1 (P)", status: verified}
  kl_n_P_alpha:  {value: 0.711,  unit: dimensionless, ref: "Klaassen (1992), Table 1 (P)", status: verified}
  kl_p_mumax:    {value: 470.5,  unit: cm**2/V/s, ref: "Klaassen (1992), Table 1 (B)", status: verified}
  kl_p_mumin:    {value: 44.9,   unit: cm**2/V/s, ref: "Klaassen (1992), Table 1 (B)", status: verified}
  kl_p_theta:    {value: 2.247,  unit: dimensionless, ref: "Klaassen (1992), Table 1", status: verified}
  kl_p_Nref:     {value: 2.23e17, unit: cm**-3, ref: "Klaassen (1992), Table 1 (B)", status: verified}
  kl_p_alpha:    {value: 0.719,  unit: dimensionless, ref: "Klaassen (1992), Table 1 (B)", status: verified}
  kl_NrefD:      {value: 4.0e20, unit: cm**-3,  ref: "Klaassen (1992), clustering, donors", status: verified}
  kl_NrefA:      {value: 7.2e20, unit: cm**-3,  ref: "Klaassen (1992), clustering, acceptors", status: verified}
  kl_cD:         {value: 0.21,   unit: dimensionless, ref: "Klaassen (1992), clustering, donors", status: verified}
  kl_cA:         {value: 0.5,    unit: dimensionless, ref: "Klaassen (1992), clustering, acceptors", status: verified}
profiles:
  # Values used by Sandia Charon's built-in "Silicon" material, needed to reproduce Charon decks exactly.
  charon:
    n_i:   {value: 1.44712e10, unit: cm**-3, ref: "measured from Charon particleStrike gold file: sqrt(n*p) at t=0", status: verified}
    eps_r: {value: 11.9, unit: dimensionless, ref: "Charon particleStrike deck (relative permittivity = 11.9)", status: verified}

File: simws/materials/data/sio2.yaml
name: sio2
reference_temperature: {value: 300, unit: K}
parameters:
  eps_r:         {value: 3.9,    unit: dimensionless, ref: "Sze & Ng (2007)", status: verified}
  Eg:            {value: 9.0,    unit: eV,            ref: "Sze & Ng (2007)", status: provisional}
  density:       {value: 2.2,    unit: g/cm**3,       ref: "thermal oxide, typical", status: provisional}
  thermal_k:     {value: 0.014,  unit: W/cm/K,        ref: "Sze & Ng (2007)", status: verified}
  pair_energy:   {value: 17.0,   unit: eV,            ref: "Benedetto & Boesch, IEEE TNS 33, 1317 (1986)", status: verified}
profiles: {}
